Repository: MorePET/mat

# pymat

A hierarchical material library for CAD applications and Monte Carlo particle transport, with build123d integration.

## Features

- **Hierarchical Materials**: Chain grades, tempers, treatments, and vendors
- **Property Inheritance**: Children inherit parent properties unless overridden
- **Lazy Loading**: Categories load on first access
- **TOML Data Storage**: Easy-to-edit material definitions
- **Formula Parsing + Molar Mass**: Computed from the chemical formula via `Material.molar_mass`, with fractional stoichiometry (`Lu1.8Y0.2SiO5`) and dopant suffix stripping (`LYSO:Ce`). Atomic weights mirror the Rust `rs-materials` crate for Python ↔ Rust parity.
- **build123d Integration**: Apply materials to shapes with automatic mass calculation
- **PBR Rendering via `material.vis`**: Scalars (roughness, metallic, base_color) and lazy-fetched textures from [mat-vis][mat-vis]
- **periodictable Integration**: Auto-fill composition from chemical formulas for compounds; auto-fill density for pure elements
- **Factory Functions**: Temperature/pressure-dependent materials (water, air, saline)
- **Separation of Concerns**: Optical properties (physics) separate from `vis` (visualization)
- **Python 3.10 – 3.13 supported**, core library depends only on `pint`

[mat-vis]: https://github.com/MorePET/mat-vis

# or: uv add py-materials

## Creating Materials

Create materials with convenient parameters:

```python
from pymat import Material

## Applying Materials to Shapes

Apply materials to build123d shapes for visualization and mass calculation:

```python
from build123d import Box

from pymat import Material

# Create material
steel = Material(name="Steel", density=7.85, color=(0.7, 0.7, 0.7))

# Create shape and apply material
box = Box(10, 10, 10)
steel.apply_to(box)

assert box.material.name == "Steel"
assert box.mass > 0
assert box.color is not None
```

# Unit-aware companion accessor (Pint Quantity)
qty = iron.molar_mass_qty
assert qty.to("kg/mol").magnitude == pytest.approx(0.05585, abs=1e-4)

## Chainable Material Hierarchy

Build hierarchies with grades, tempers, and treatments:

```python
from pymat import Material

## Direct Material Access

Load materials and access them directly from the library:

```python
from pymat import aluminum, lyso, stainless

# Direct access to materials
s316L = stainless.s316L
assert s316L.grade == "316L"

al6061 = aluminum.a6061
assert al6061.density == 2.7  # Inherited from aluminum

lyso_crystal = lyso
assert "LYSO" in lyso_crystal.name
```

# Derive an independent variant (1) and attach it to a fresh Material (2)
polished_vis = steel.vis.override(roughness=0.05, finish="polished")
shiny = steel.with_vis(polished_vis)

three = to_threejs(shiny)  # uses the polished values
assert three["roughness"] == 0.05
assert steel.vis.material_id == "Metal012"  # registry untouched

# ``Material.with_vis(vis) -> Material`` → registry-detached Material

#   with the supplied Vis attached. Equivalent to ``Material.copy()``

# ``Material.copy() -> Material`` → generic detach if you need to

# Materials *you* construct directly (Material(name="custom",

# Create transparent material
glass = Material(
    name="Optical Glass",
    color=(0.9, 0.9, 0.9, 0.8),  # Visual: 80% opaque white
    optical={"transparency": 95, "refractive_index": 1.517},  # Physics: 95% transmission
    vis={"transmission": 0.8},  # Rendering: how transparent it looks
)

# Physics properties (measured)
assert glass.properties.optical.transparency == 95
assert glass.properties.optical.refractive_index == 1.517

## Temperature-Dependent Materials

Use factory functions for materials with properties that depend on external parameters:

```python
from pymat.factories import water

## Loading Metal Materials

Access various metal materials from the metals category:

```python
from pymat import aluminum, copper, stainless

## Plastic Materials

Access plastic materials for 3D printing and engineering:

```python
from pymat import pc, peek, pla, pmma

## Gas Materials

Access gases for simulation and detector design:

```python
from pymat import air, argon, helium, nitrogen, xenon

# Create material hierarchy
root = Material(
    name="Base", density=7.8, thermal={"melting_point": 1500, "thermal_conductivity": 50}
)

grade1 = root.grade_("G1", mechanical={"yield_strength": 400})
assert grade1.density == 7.8  # Inherited
assert grade1.properties.mechanical.yield_strength == 400  # New property
assert grade1.properties.thermal.melting_point == 1500  # Inherited

## Material Visualization

Materials render with appropriate colors for visualization:

```python
from build123d import Box

from pymat import aluminum, lyso, stainless

# Apply materials
stainless.apply_to(steel_part)
aluminum.apply_to(al_part)
lyso.apply_to(crystal)

File: src/pymat/data/ceramics.toml
# Ceramics and glass database
# Units: All values use explicit *_value and *_unit format for v2.0.0 compatibility

# ============================================================================
# Alumina (Al2O3)
# ============================================================================

[alumina]
name = "Alumina"
formula = "Al2O3"

[alumina.mechanical]
density_value = 3.95
density_unit = "g/cm^3"
youngs_modulus_value = 345
youngs_modulus_unit = "GPa"
yield_strength_value = 240
yield_strength_unit = "MPa"

[alumina.thermal]
melting_point_value = 2072
melting_point_unit = "degC"
thermal_conductivity_value = 30
thermal_conductivity_unit = "W/(m*K)"
specific_heat_value = 880
specific_heat_unit = "J/(kg*K)"

[alumina.electrical]
dielectric_constant = 9.0
breakdown_voltage_value = 12
breakdown_voltage_unit = "kV/mm"

[alumina.vis]
base_color = [0.95, 0.95, 0.93, 1.0]
transmission = 0.0
metallic = 0.0
roughness = 0.5

[alumina.vis.finishes]
white = { source = "ambientcg", id = "Porcelain001" }
smear = { source = "ambientcg", id = "Porcelain002" }

[alumina.manufacturing]
machinability = 30

# 99.5% Alumina
[alumina.al995]
name = "99.5% Alumina"
grade = "995"

[alumina.al995.mechanical]
density_value = 3.89
density_unit = "g/cm^3"

# 99.9% Alumina
[alumina.al999]
name = "99.9% Alumina"
grade = "999"

[alumina.al999.mechanical]
density_value = 3.96
density_unit = "g/cm^3"


# ============================================================================
# Zirconia (ZrO2)
# ============================================================================

[zirconia]
name = "Zirconia"
formula = "ZrO2"

[zirconia.mechanical]
density_value = 6.0
density_unit = "g/cm^3"
youngs_modulus_value = 200
youngs_modulus_unit = "GPa"
yield_strength_value = 1000
yield_strength_unit = "MPa"

[zirconia.thermal]
melting_point_value = 2715
melting_point_unit = "degC"
thermal_conductivity_value = 2.0
thermal_conductivity_unit = "W/(m*K)"

[zirconia.electrical]
dielectric_constant = 25

[zirconia.vis]
base_color = [0.9, 0.88, 0.85, 1.0]
transmission = 0.0
metallic = 0.0
roughness = 0.4

[zirconia.vis.finishes]
white = { source = "ambientcg", id = "Porcelain001" }
black = { source = "ambientcg", id = "Porcelain003" }


# ============================================================================
# Silicon Carbide (SiC)
# ============================================================================

[sic]
name = "Silicon Carbide"
formula = "SiC"

[sic.mechanical]
density_value = 3.1
density_unit = "g/cm^3"
youngs_modulus_value = 410
youngs_modulus_unit = "GPa"
yield_strength_value = 350
yield_strength_unit = "MPa"

[sic.thermal]
melting_point_value = 2700
melting_point_unit = "degC"
thermal_conductivity_value = 90
thermal_conductivity_unit = "W/(m*K)"

[sic.electrical]
dielectric_constant = 10

[sic.vis]
base_color = [0.5, 0.5, 0.5, 1.0]
transmission = 0.0
metallic = 0.0
roughness = 0.6

[sic.vis.finishes]
dark = { source = "ambientcg", id = "Porcelain003" }


# ============================================================================
# Macor (Machinable Glass Ceramic)
# ============================================================================

[macor]
name = "Macor"

[macor.mechanical]
density_value = 2.52
density_unit = "g/cm^3"
youngs_modulus_value = 66
youngs_modulus_unit = "GPa"
yield_strength_value = 60
yield_strength_unit = "MPa"

[macor.thermal]
melting_point_value = 1000
melting_point_unit = "degC"
thermal_conductivity_value = 1.46
thermal_conductivity_unit = "W/(m*K)"

[macor.electrical]
dielectric_constant = 5.8
volume_resistivity_value = 1e11
volume_resistivity_unit = "ohm*cm"

[macor.vis]
base_color = [0.98, 0.98, 0.96, 1.0]
transmission = 0.0
metallic = 0.0
roughness = 0.4

[macor.vis.finishes]
white = { source = "ambientcg", id = "Porcelain001" }

[macor.manufacturing]
machinability = 100


# ============================================================================
# Shapal (Machinable Ceramic)
# ============================================================================

[shapal]
name = "Shapal"

[shapal.mechanical]
density_value = 3.58
density_unit = "g/cm^3"
youngs_modulus_value = 270
youngs_modulus_unit = "GPa"

[shapal.thermal]
melting_point_value = 1600
melting_point_unit = "degC"
thermal_conductivity_value = 17
thermal_conductivity_unit = "W/(m*K)"

[shapal.vis]
base_color = [0.85, 0.82, 0.8, 1.0]
transmission = 0.0
metallic = 0.0
roughness = 0.5

[shapal.vis.finishes]
white = { source = "ambientcg", id = "Porcelain001" }
smear = { source = "ambientcg", id = "Porcelain002" }

[shapal.manufacturing]
machinability = 80


# ============================================================================
# Glass
# ============================================================================

[glass]
name = "Glass"

[glass.mechanical]
density_value = 2.5
density_unit = "g/cm^3"
youngs_modulus_value = 70
youngs_modulus_unit = "GPa"
tensile_strength_value = 50
tensile_strength_unit = "MPa"

[glass.thermal]
melting_point_value = 1600
melting_point_unit = "degC"
thermal_conductivity_value = 1.0
thermal_conductivity_unit = "W/(m*K)"
specific_heat_value = 800
specific_heat_unit = "J/(kg*K)"

[glass.electrical]
dielectric_constant = 6.0
breakdown_voltage_value = 15
breakdown_voltage_unit = "kV/mm"

[glass.vis]
base_color = [0.9, 0.93, 0.95, 0.85]
metallic = 0.0
roughness = 0.1
transmission = 0.9
ior = 1.52

# Borosilicate Glass (e.g., Pyrex)
[glass.borosilicate]
name = "Borosilicate Glass"
grade = "borosilicate"

[glass.borosilicate.thermal]
melting_point_value = 1700
melting_point_unit = "degC"
thermal_expansion_value = 3.25e-6
thermal_expansion_unit = "1/K"

# Fused Silica (SiO2)
[glass.fused_silica]
name = "Fused Silica"
grade = "fused_silica"
formula = "SiO2"

[glass.fused_silica.mechanical]
density_value = 2.2
density_unit = "g/cm^3"

[glass.fused_silica.optical]
refractive_index = 1.46
transparency = 99

[glass.fused_silica.thermal]
thermal_expansion_value = 0.5e-6
thermal_expansion_unit = "1/K"

# BK7 (Schott Glass)
[glass.BK7]
name = "BK7 Optical Glass"
grade = "BK7"

[glass.BK7.optical]
refractive_index = 1.517

[glass.BK7.vis]
transmission = 0.95


# ============================================================================
# Beryllia (BeO)
# ============================================================================

[beryllia]
name = "Beryllia"
formula = "BeO"

[beryllia.mechanical]
density_value = 3.01
density_unit = "g/cm^3"
youngs_modulus_value = 345
youngs_modulus_unit = "GPa"

[beryllia.thermal]
melting_point_value = 2530
melting_point_unit = "degC"
thermal_conductivity_value = 270
thermal_conductivity_unit = "W/(m*K)"

[beryllia.electrical]
dielectric_constant = 7.35

[beryllia.vis]
base_color = [0.9, 0.9, 0.9, 1.0]
transmission = 0.0
metallic = 0.0
roughness = 0.3

[beryllia.vis.finishes]
white = { source = "ambientcg", id = "Porcelain001" }

[beryllia.compliance]
toxic = true


# ============================================================================
# Yttria (Y2O3)
# ============================================================================

[yttria]
name = "Yttria"
formula = "Y2O3"

[yttria.mechanical]
density_value = 5.0
density_unit = "g/cm^3"
youngs_modulus_value = 170
youngs_modulus_unit = "GPa"

[yttria.thermal]
melting_point_value = 2410
melting_point_unit = "degC"
thermal_conductivity_value = 10
thermal_conductivity_unit = "W/(m*K)"

[yttria.electrical]
dielectric_constant = 10

[yttria.vis]
base_color = [0.95, 0.93, 0.9, 1.0]
transmission = 0.0
metallic = 0.0
roughness = 0.4

[yttria.vis.finishes]
white = { source = "ambientcg", id = "Porcelain001" }

# ============================================================================
# Aluminum Nitride (AlN) — high-thermal-conductivity electronic substrate (#134)
# ============================================================================
# Engineering canonical = sintered AlN-170 commercial grade. Theoretical
# single-crystal thermal conductivity is ~285 W/(m·K) (Slack 1987,
# DOI 10.1016/0022-3697(87)90153-3); commercial sintered AlN ranges
# 140–200 W/(m·K) depending on grain-boundary oxide content. We quote
# 170 W/(m·K) (CoorsTek AlN-170) as the canonical engineering scalar.
# Mechanical numbers (E, flexural strength) are also from the CoorsTek
# AlN-170 brochure / vendor literature. Density 3.26 g/cm^3 is the
# X-ray crystallographic value for the wurtzite AlN unit cell.
[aln]
name = "Aluminum Nitride"
formula = "AlN"

[aln.mechanical]
density_value = 3.26
density_unit = "g/cm^3"
youngs_modulus_value = 320
youngs_modulus_unit = "GPa"
poissons_ratio = 0.24
flexural_strength_value = 320
flexural_strength_unit = "MPa"
hardness_vickers = 11.0
fracture_toughness_value = 2.6
fracture_toughness_unit = "MPa*m^0.5"
cte_anisotropic = [4.2e-6, 4.2e-6, 5.3e-6]

[aln.thermal]
melting_point_value = 2200
melting_point_unit = "degC"
thermal_conductivity_value = 170
thermal_conductivity_unit = "W/(m*K)"
specific_heat_value = 740
specific_heat_unit = "J/(kg*K)"
thermal_expansion_value = 4.5e-6
thermal_expansion_unit = "1/K"
max_service_temp_value = 1700
max_service_temp_unit = "degC"

[aln.electrical]
volume_resistivity_value = 1e14
volume_resistivity_unit = "ohm*cm"
dielectric_constant = 8.6
dielectric_loss_tangent = 0.0005
breakdown_voltage_value = 17
breakdown_voltage_unit = "kV/mm"

[aln.vis]
base_color = [0.9, 0.9, 0.88, 1.0]
transmission = 0.0
metallic = 0.0
roughness = 0.45

[aln.vis.finishes]
white = { source = "ambientcg", id = "Porcelain001" }


# ============================================================================
# LTCC DuPont 951 — low-temperature cofired ceramic (#135)
# ============================================================================
# Vendor-canonical: DuPont GreenTape 951 public datasheet (MCM951, 7/2011).
# All values transcribed verbatim from the "Typical Tape Properties" table
# of that PDF. License = proprietary-reference-only. The product line is
# now stewarded by Heraeus (post-2021 acquisition), but the technical
# datasheet referenced here is the long-lived DuPont public TDS that the
# RF/LTCC literature cites.
[ltcc951]
name = "LTCC DuPont 951"
grade = "GreenTape 951"
vendor = "DuPont (now Heraeus)"

[ltcc951.mechanical]
density_value = 3.1
density_unit = "g/cm^3"
youngs_modulus_value = 120
youngs_modulus_unit = "GPa"
flexural_strength_value = 230
flexural_strength_unit = "MPa"

[ltcc951.thermal]
thermal_conductivity_value = 3.3
thermal_conductivity_unit = "W/(m*K)"
thermal_expansion_value = 5.8e-6
thermal_expansion_unit = "1/K"

[ltcc951.electrical]
dielectric_constant = 7.8
dielectric_loss_tangent = 0.006
volume_resistivity_value = 1e12
volume_resistivity_unit = "ohm*cm"
breakdown_voltage_value = 40
breakdown_voltage_unit = "kV/mm"

# X/Y shrinkage = 12.7% ± 0.3% (PT/P2/PX), Z shrinkage = 15% ± 0.5%.
# Critical for cofired-substrate dimensioning. Schema has no shrinkage
# field; recorded as a custom block so it survives the loader without
# needing a schema change.
[ltcc951.custom]
shrinkage_xy_pct = 12.7
shrinkage_z_pct = 15.0
dielectric_constant_at_10ghz = 7.5
surface_roughness_um = 0.34

[ltcc951.vis]
base_color = [0.92, 0.9, 0.85, 1.0]
transmission = 0.0
metallic = 0.0
roughness = 0.5

[ltcc951.vis.finishes]
white = { source = "ambientcg", id = "Porcelain001" }


# ============================================================================
# Sapphire — single-crystal Al2O3 (#136)
# ============================================================================
# Distinct from `alumina` (polycrystalline). Anisotropic: thermal
# conductivity, refractive index, and CTE depend on crystal orientation
# (parallel-c vs perpendicular-c). Canonical scalars below favour the
# c-axis (extraordinary) where the schema accepts a single value, with
# the perpendicular-c value documented in the source notes. CTE uses the
# anisotropic field. Refractive index at sodium D-line (589.3 nm)
# transcribed from Malitson & Dodge 1972 (J. Opt. Soc. Am. 62, 1405)
# via the refractiveindex.info Sellmeier representation; the Crystran
# vendor brief reports the same n_o = 1.768 / n_e = 1.760 to four
# decimal places at 0.590 µm. We pick n_o (ordinary) as the canonical
# scalar — it matches the long-established 1.768 sodium-D figure.
# DO NOT populate `refractive_index_dispersion` here — the #201
# refractiveindex.info enricher owns bulk dispersion; sapphire is not
# yet in its scope and adding the table here would conflict.
[sapphire]
name = "Sapphire"
formula = "Al2O3"

[sapphire.mechanical]
density_value = 3.98
density_unit = "g/cm^3"
youngs_modulus_value = 335
youngs_modulus_unit = "GPa"
shear_modulus_value = 148
shear_modulus_unit = "GPa"
poissons_ratio = 0.25
hardness_vickers = 22.5
flexural_strength_value = 700
flexural_strength_unit = "MPa"
fracture_toughness_value = 2.0
fracture_toughness_unit = "MPa*m^0.5"
cte_anisotropic = [5.0e-6, 5.0e-6, 5.6e-6]

[sapphire.thermal]
melting_point_value = 2040
melting_point_unit = "degC"
thermal_conductivity_value = 27.21
thermal_conductivity_unit = "W/(m*K)"
specific_heat_value = 763
specific_heat_unit = "J/(kg*K)"
thermal_expansion_value = 5.6e-6
thermal_expansion_unit = "1/K"
max_service_temp_value = 2000
max_service_temp_unit = "degC"

[sapphire.electrical]
volume_resistivity_value = 1e16
volume_resistivity_unit = "ohm*cm"
dielectric_constant = 9.4

[sapphire.optical]
refractive_index = 1.768
transparency = 85

[sapphire.vis]
base_color = [0.94, 0.96, 0.98, 0.6]
transmission = 0.85
metallic = 0.0
roughness = 0.05
ior = 1.768


# ============================================================================
# Silicon Nitride (Si3N4) — sintered engineering ceramic (#137)
# ============================================================================
# Grade canonical = sintered Si3N4 (SSN / DPSSN). Hot-pressed and
# reaction-bonded grades have different properties; values below come
# from the Superior Technical Ceramics 2021 SSN/DPSSN public datasheet
# (ASTM-method-stamped). Riley 2000 review (DOI
# 10.1111/j.1151-2916.2000.tb01182.x) cited as the primary review for
# the materials class.
[si3n4]
name = "Silicon Nitride"
formula = "Si3N4"

[si3n4.mechanical]
density_value = 3.25
density_unit = "g/cm^3"
youngs_modulus_value = 300
youngs_modulus_unit = "GPa"
poissons_ratio = 0.28
flexural_strength_value = 900
flexural_strength_unit = "MPa"
tensile_strength_value = 537
tensile_strength_unit = "MPa"
compressive_strength_value = 2500
compressive_strength_unit = "MPa"
hardness_vickers = 15.0
fracture_toughness_value = 6.0
fracture_toughness_unit = "MPa*m^0.5"

[si3n4.thermal]
thermal_conductivity_value = 29
thermal_conductivity_unit = "W/(m*K)"
specific_heat_value = 700
specific_heat_unit = "J/(kg*K)"
thermal_expansion_value = 2.9e-6
thermal_expansion_unit = "1/K"
max_service_temp_value = 1400
max_service_temp_unit = "degC"

[si3n4.electrical]
volume_resistivity_value = 1e14
volume_resistivity_unit = "ohm*cm"
dielectric_constant = 9.2
breakdown_voltage_value = 13
breakdown_voltage_unit = "kV/mm"

[si3n4.vis]
base_color = [0.2, 0.2, 0.22, 1.0]
transmission = 0.0
metallic = 0.0
roughness = 0.4

[si3n4.vis.finishes]
dark = { source = "ambientcg", id = "Porcelain003" }


# ============================================================================
# CONCRETE (ordinary) — NIST/PDG canonical Portland concrete (#145)
# ----------------------------------------------------------------------------
# The "ordinary concrete" entry here is the NIST PSTAR / PDG canonical
# Portland-concrete composition that Geant4 ships as G4_CONCRETE: density
# 2.300 g/cm^3, mean excitation energy I = 135.2 eV, ten-element mass
# fractions (H 1.0, C 0.1, O 52.91, Na 1.6, Mg 0.2, Al 3.39, Si 33.70,
# K 1.3, Ca 4.4, Fe 1.4 — wt %). H ≈ 1 wt% reflects bound + adsorbed water
# in the cement paste; this is the primary moderator of fast neutrons in
# shielding calculations.
#
# Use case: radiation-shielding simulation (NCRP-151 vault design, PET
# cyclotron rooms), Geant4 phantom rooms. Mechanical and thermal scalars
# vary enormously with mix design, age, and moisture content; only values
# we can trace to a primary government source are included. ACI/handbook
# values for E and f'c are not curated here — see ACI 318 or fib MC2010
# downstream.
# ============================================================================

[concrete_ordinary]
name = "Concrete (ordinary)"
formula = "Portland-concrete-mixture"
# Mass fractions, NIST-PML PSTAR matno=144 / Geant4 G4_CONCRETE.
# Documented for reference; the schema represents only Z_eff and the radiation
# lengths derived from this composition.
composition = {H = 0.010, C = 0.001, O = 0.529107, Na = 0.016, Mg = 0.002, Al = 0.033872, Si = 0.337021, K = 0.013, Ca = 0.044, Fe = 0.014}

[concrete_ordinary.mechanical]
density_value = 2.30
density_unit = "g/cm^3"

[concrete_ordinary.nuclear]
# PDG 2024 "Shielding concrete" atomic-nuclear-properties table.
radiation_length_value = 11.55
radiation_length_unit = "cm"
interaction_length_value = 42.39
interaction_length_unit = "cm"
mean_excitation_energy_eV = 135.2
# Effective Z (Mayneord weighted) for the ten-element composition above is
# ~11; documented in PDG/Geant4 simulation literature. Used for stopping-
# power approximations when full composition is unavailable.
Z_eff = 11.0

[concrete_ordinary.vis]
base_color = [0.66, 0.65, 0.60, 1.0]
metallic = 0.0
roughness = 0.85
transmission = 0.0


# ============================================================================
# Provenance (#175 audit)
# ----------------------------------------------------------------------------
# Default _sources entries attached during the one-time #175 audit. These
# placeholder citations point at py-mat's aggregate curation history; future
# per-source PRs (#158-#173) overwrite individual entries with proper
# citations (Wikidata QIDs, NIST datasets, vendor URLs, etc.).
# ============================================================================

[alumina._sources._default]
citation = "py-mat-curation-3.x"
kind = "handbook"
ref = "py-mat curation history; values from handbook/vendor/Wikidata aggregate (pre-#175 audit)"
license = "proprietary-reference-only"

[alumina.al995._sources._default]
citation = "py-mat-curation-3.x"
kind = "handbook"
ref = "py-mat curation history; values from handbook/vendor/Wikidata aggregate (pre-#175 audit)"
license = "proprietary-reference-only"

[alumina.al999._sources._default]
citation = "py-mat-curation-3.x"
kind = "handbook"
ref = "py-mat curation history; values from handbook/vendor/Wikidata aggregate (pre-#175 audit)"
license = "proprietary-reference-only"

[zirconia._sources._default]
citation = "py-mat-curation-3.x"
kind = "handbook"
ref = "py-mat curation history; values from handbook/vendor/Wikidata aggregate (pre-#175 audit)"
license = "proprietary-reference-only"

[sic._sources._default]
citation = "py-mat-curation-3.x"
kind = "handbook"
ref = "py-mat curation history; values from handbook/vendor/Wikidata aggregate (pre-#175 audit)"
license = "proprietary-reference-only"

[macor._sources._default]
citation = "py-mat-curation-3.x"
kind = "handbook"
ref = "py-mat curation history; values from handbook/vendor/Wikidata aggregate (pre-#175 audit)"
license = "proprietary-reference-only"

[shapal._sources._default]
citation = "py-mat-curation-3.x"
kind = "handbook"
ref = "py-mat curation history; values from handbook/vendor/Wikidata aggregate (pre-#175 audit)"
license = "proprietary-reference-only"

[glass._sources._default]
citation = "py-mat-curation-3.x"
kind = "handbook"
ref = "py-mat curation history; values from handbook/vendor/Wikidata aggregate (pre-#175 audit)"
license = "proprietary-reference-only"

[glass.borosilicate._sources._default]
citation = "py-mat-curation-3.x"
kind = "handbook"
ref = "py-mat curation history; values from handbook/vendor/Wikidata aggregate (pre-#175 audit)"
license = "proprietary-reference-only"

[glass.fused_silica._sources._default]
citation = "py-mat-curation-3.x"
kind = "handbook"
ref = "py-mat curation history; values from handbook/vendor/Wikidata aggregate (pre-#175 audit)"
license = "proprietary-reference-only"

[glass.BK7._sources._default]
citation = "py-mat-curation-3.x"
kind = "handbook"
ref = "py-mat curation history; values from handbook/vendor/Wikidata aggregate (pre-#175 audit)"
license = "proprietary-reference-only"

[beryllia._sources._default]
citation = "py-mat-curation-3.x"
kind = "handbook"
ref = "py-mat curation history; values from handbook/vendor/Wikidata aggregate (pre-#175 audit)"
license = "proprietary-reference-only"

[yttria._sources._default]
citation = "py-mat-curation-3.x"
kind = "handbook"
ref = "py-mat curation history; values from handbook/vendor/Wikidata aggregate (pre-#175 audit)"
license = "proprietary-reference-only"

# ============================================================================
# Per-property primary citations for batch5 ceramics (#134, #135, #136, #137)
# ============================================================================

# --- AlN (#134) --------------------------------------------------------------

[aln._sources."mechanical.density"]
citation = "wikipedia_aln"
kind = "handbook"
ref = "https://en.wikipedia.org/wiki/Aluminium_nitride"
license = "CC-BY-SA-4.0"
note = "X-ray crystallographic density of wurtzite AlN unit cell, 3.255 g/cm^3 (rounded to 3.26)."

[aln._sources."mechanical.youngs_modulus"]
citation = "coorstek_aln170"
kind = "vendor"
ref = "coorstek.com:aluminum-nitride-aln-brochure"
license = "proprietary-reference-only"
note = "CoorsTek AlN-170 commercial sintered grade, room-temperature elastic modulus."

[aln._sources."mechanical.flexural_strength"]
citation = "coorstek_aln170"
kind = "vendor"
ref = "coorstek.com:aluminum-nitride-aln-brochure"
license = "proprietary-reference-only"
note = "CoorsTek AlN-170 commercial sintered grade, 4-point bend at room temperature."

[aln._sources."mechanical.poissons_ratio"]
citation = "coorstek_aln170"
kind = "vendor"
ref = "coorstek.com:aluminum-nitride-aln-brochure"
license = "proprietary-reference-only"

[aln._sources."mechanical.hardness_vickers"]
citation = "coorstek_aln170"
kind = "vendor"
ref = "coorstek.com:aluminum-nitride-aln-brochure"
license = "proprietary-reference-only"
note = "Vickers hardness of CoorsTek AlN-170 sintered grade, ~11 GPa typical."

[aln._sources."mechanical.fracture_toughness"]
citation = "coorstek_aln170"
kind = "vendor"
ref = "coorstek.com:aluminum-nitride-aln-brochure"
license = "proprietary-reference-only"

[aln._sources."thermal.thermal_conductivity"]
citation = "coorstek_aln170"
kind = "vendor"
ref = "coorstek.com:aluminum-nitride-aln-brochure"
license = "proprietary-reference-only"
note = "Commercial sintered AlN-170 engineering value. Theoretical single-crystal max is ~285 W/(m·K) per Slack 1987 (DOI 10.1016/0022-3697(87)90153-3) — see _review entry."

[aln._sources."thermal._review"]
citation = "slack_1987"
kind = "doi"
ref = "10.1016/0022-3697(87)90153-3"
license = "proprietary-reference-only"
note = "Intrinsic-thermal-conductivity reference paper — Slack, Tanzilli, Pohl, Vandersande 1987, J. Phys. Chem. Solids 48(7), 641. Establishes the ~285 W/(m·K) single-crystal upper bound. Cited as a review only; commercial-grade scalar comes from CoorsTek datasheet."

[aln._sources."thermal.melting_point"]
citation = "wikipedia_aln"
kind = "handbook"
ref = "https://en.wikipedia.org/wiki/Aluminium_nitride"
license = "CC-BY-SA-4.0"
note = "AlN sublimes / decomposes ~2200 °C (vacuum) — quoted figure is the commonly cited engineering decomposition temperature; Wikipedia gives 2500 °C melting at high pressure."

[aln._sources."thermal.specific_heat"]
citation = "wikipedia_aln"
kind = "handbook"
ref = "https://en.wikipedia.org/wiki/Aluminium_nitride"
license = "CC-BY-SA-4.0"
note = "Converted from molar Cp = 30.1 J/(mol·K) ÷ molar mass 40.99 g/mol → ~734 J/(kg·K), rounded to 740."

[aln._sources."thermal.thermal_expansion"]
citation = "wikipedia_aln"
kind = "handbook"
ref = "https://en.wikipedia.org/wiki/Aluminium_nitride"
license = "CC-BY-SA-4.0"
note = "Engineering scalar; mean of a-axis 4.2e-6 / K and c-axis 5.3e-6 / K at 300 K rounded to 4.5e-6 / K. Anisotropic values stored separately in cte_anisotropic = [a, a, c]."

[aln._sources."mechanical.cte_anisotropic"]
citation = "wikipedia_aln"
kind = "handbook"
ref = "https://en.wikipedia.org/wiki/Aluminium_nitride"
license = "CC-BY-SA-4.0"
note = "AlN wurtzite anisotropic CTE at 300 K: a = b = 4.2e-6 / K, c = 5.3e-6 / K."

[aln._sources."thermal.max_service_temp"]
citation = "wikipedia_aln"
kind = "handbook"
ref = "https://en.wikipedia.org/wiki/Aluminium_nitride"
license = "CC-BY-SA-4.0"
note = "Max use temperature in air ~1700 K = ~1427 °C (oxidation onset) — quoted as 1700 °C engineering max-service-temp in vacuum/inert per CoorsTek brochure."

[aln._sources."electrical.volume_resistivity"]
citation = "coorstek_aln170"
kind = "vendor"
ref = "coorstek.com:aluminum-nitride-aln-brochure"
license = "proprietary-reference-only"
note = ">1e14 Ω·cm at room temperature — pure undoped AlN is an excellent insulator."

[aln._sources."electrical.dielectric_constant"]
citation = "coorstek_aln170"
kind = "vendor"
ref = "coorstek.com:aluminum-nitride-aln-brochure"
license = "proprietary-reference-only"
note = "ε_r = 8.6 at 1 MHz, CoorsTek AlN-170."

[aln._sources."electrical.dielectric_loss_tangent"]
citation = "coorstek_aln170"
kind = "vendor"
ref = "coorstek.com:aluminum-nitride-aln-brochure"
license = "proprietary-reference-only"
note = "tan δ = 5e-4 at 1 MHz, CoorsTek AlN-170."

[aln._sources."electrical.breakdown_voltage"]
citation = "coorstek_aln170"
kind = "vendor"
ref = "coorstek.com:aluminum-nitride-aln-brochure"
license = "proprietary-reference-only"
note = "Dielectric strength ≥17 kV/mm CoorsTek AlN-170 (≥25 kV at 1.5 mm)."

# --- LTCC DuPont 951 (#135) --------------------------------------------------

[ltcc951._sources._default]
citation = "dupont_951_tds"
kind = "vendor"
ref = "heraeus.com:dupont-951-tds"
license = "proprietary-reference-only"
note = "DuPont GreenTape 951 Technical Data Sheet, MCM951 (7/2011). Product line now stewarded by Heraeus post-2021. All scalars below transcribed verbatim from the 'Typical Tape Properties' table; LTCC product designed for cofired RF/multichip-module substrates."

[ltcc951._sources."mechanical.density"]
citation = "dupont_951_tds"
kind = "vendor"
ref = "heraeus.com:dupont-951-tds"
license = "proprietary-reference-only"
note = "DuPont 951 TDS Physical: Density 3.1 g/cm^3."

[ltcc951._sources."mechanical.youngs_modulus"]
citation = "dupont_951_tds"
kind = "vendor"
ref = "heraeus.com:dupont-951-tds"
license = "proprietary-reference-only"
note = "DuPont 951 TDS Physical: Young's Modulus 120 GPa."

[ltcc951._sources."mechanical.flexural_strength"]
citation = "dupont_951_tds"
kind = "vendor"
ref = "heraeus.com:dupont-951-tds"
license = "proprietary-reference-only"
note = "DuPont 951 TDS Physical: Flexural Strength 230 MPa, four-point bend."

[ltcc951._sources."thermal.thermal_conductivity"]
citation = "dupont_951_tds"
kind = "vendor"
ref = "heraeus.com:dupont-951-tds"
license = "proprietary-reference-only"
note = "DuPont 951 TDS Physical: Thermal Conductivity 3.3 W/(m·K)."

[ltcc951._sources."thermal.thermal_expansion"]
citation = "dupont_951_tds"
kind = "vendor"
ref = "heraeus.com:dupont-951-tds"
license = "proprietary-reference-only"
note = "DuPont 951 TDS Physical: TCE (25 to 300 °C) 5.8 ppm/°C = 5.8e-6 / K."

[ltcc951._sources."electrical.dielectric_constant"]
citation = "dupont_951_tds"
kind = "vendor"
ref = "heraeus.com:dupont-951-tds"
license = "proprietary-reference-only"
note = "DuPont 951 TDS Electrical: εr = 7.8 ± 0.2 @ 3 GHz (T-resonator with gold conductor). 10 GHz value 7.5 ± 0.2 stored in custom block."

[ltcc951._sources."electrical.dielectric_loss_tangent"]
citation = "dupont_951_tds"
kind = "vendor"
ref = "heraeus.com:dupont-951-tds"
license = "proprietary-reference-only"
note = "DuPont 951 TDS Electrical: Loss Tangent @ 3 GHz = 0.006."

[ltcc951._sources."electrical.volume_resistivity"]
citation = "dupont_951_tds"
kind = "vendor"
ref = "heraeus.com:dupont-951-tds"
license = "proprietary-reference-only"
note = "DuPont 951 TDS Electrical: Insulation resistance at 100 VDC > 1e12 Ω (volume resistivity floor; thickness/contact details not given)."

[ltcc951._sources."electrical.breakdown_voltage"]
citation = "dupont_951_tds"
kind = "vendor"
ref = "heraeus.com:dupont-951-tds"
license = "proprietary-reference-only"
note = "DuPont 951 TDS Electrical: Breakdown voltage > 1000 V at 25 µm = > 40 kV/mm."

[ltcc951._sources."custom.shrinkage_xy_pct"]
citation = "dupont_951_tds"
kind = "vendor"
ref = "heraeus.com:dupont-951-tds"
license = "proprietary-reference-only"
note = "DuPont 951 TDS Physical: X,Y Shrinkage 12.7 ± 0.3 % (951 PT, P2, PX); 13.0 ± 0.2 % (951C2). Canonical = 12.7 %."

[ltcc951._sources."custom.shrinkage_z_pct"]
citation = "dupont_951_tds"
kind = "vendor"
ref = "heraeus.com:dupont-951-tds"
license = "proprietary-reference-only"
note = "DuPont 951 TDS Physical: Z Shrinkage 15 ± 0.5 %."

[ltcc951._sources."custom.dielectric_constant_at_10ghz"]
citation = "dupont_951_tds"
kind = "vendor"
ref = "heraeus.com:dupont-951-tds"
license = "proprietary-reference-only"
note = "DuPont 951 TDS Electrical: εr = 7.5 ± 0.2 @ 10 GHz (split cavity measurement)."

[ltcc951._sources."custom.surface_roughness_um"]
citation = "dupont_951_tds"
kind = "vendor"
ref = "heraeus.com:dupont-951-tds"
license = "proprietary-reference-only"
note = "DuPont 951 TDS Physical: Surface Roughness < 0.34 µm."

# --- Sapphire (#136) ---------------------------------------------------------

[sapphire._sources."mechanical.density"]
citation = "crystran_sapphire"
kind = "vendor"
ref = "crystran.co.uk:sapphire-al2o3"
license = "proprietary-reference-only"
note = "Crystran Sapphire Al2O3 technical brief: density 3.97 g/cc (rounded to 3.98 to match Wikipedia 3.98–4.06 g/cc range)."

[sapphire._sources."mechanical.youngs_modulus"]
citation = "crystran_sapphire"
kind = "vendor"
ref = "crystran.co.uk:sapphire-al2o3"
license = "proprietary-reference-only"
note = "Crystran sapphire technical brief: E = 335 GPa."

[sapphire._sources."mechanical.shear_modulus"]
citation = "crystran_sapphire"
kind = "vendor"
ref = "crystran.co.uk:sapphire-al2o3"
license = "proprietary-reference-only"
note = "Crystran sapphire technical brief: G = 148.1 GPa, rounded to 148."

[sapphire._sources."mechanical.poissons_ratio"]
citation = "crystran_sapphire"
kind = "vendor"
ref = "crystran.co.uk:sapphire-al2o3"
license = "proprietary-reference-only"
note = "Crystran sapphire technical brief: Poisson ratio 0.25."

[sapphire._sources."mechanical.hardness_vickers"]
citation = "dobrovinskaya_2009"
kind = "handbook"
ref = "isbn:978-0-387-85695-7"
license = "proprietary-reference-only"
note = "Dobrovinskaya, Lytvynov, Pishchik 2009 — Sapphire: Material, Manufacturing, Applications (Springer). Vickers hardness ~22 GPa for c-axis (Knoop 1800–2200 in Crystran reference). Engineering scalar = 22.5 GPa."

[sapphire._sources."mechanical.flexural_strength"]
citation = "dobrovinskaya_2009"
kind = "handbook"
ref = "isbn:978-0-387-85695-7"
license = "proprietary-reference-only"
note = "Dobrovinskaya 2009 textbook; engineering value for c-axis sapphire bend strength."

[sapphire._sources."mechanical.fracture_toughness"]
citation = "dobrovinskaya_2009"
kind = "handbook"
ref = "isbn:978-0-387-85695-7"
license = "proprietary-reference-only"
note = "Dobrovinskaya 2009 textbook; KIC ~2 MPa·m^0.5 for single-crystal sapphire (m-plane, room temperature)."

[sapphire._sources."thermal.melting_point"]
citation = "crystran_sapphire"
kind = "vendor"
ref = "crystran.co.uk:sapphire-al2o3"
license = "proprietary-reference-only"
note = "Crystran sapphire: melting point 2040 °C; Wikipedia range 2030–2050 °C."

[sapphire._sources."thermal.thermal_conductivity"]
citation = "crystran_sapphire"
kind = "vendor"
ref = "crystran.co.uk:sapphire-al2o3"
license = "proprietary-reference-only"
note = "Crystran sapphire technical brief: k = 27.21 W/(m·K) at 300 K (perpendicular-c representative). Sapphire is anisotropic — parallel-c is ~32–35 W/(m·K). The 27.21 figure is Crystran's quoted scalar."

[sapphire._sources."thermal.specific_heat"]
citation = "crystran_sapphire"
kind = "vendor"
ref = "crystran.co.uk:sapphire-al2o3"
license = "proprietary-reference-only"
note = "Crystran sapphire technical brief: Cp = 763 J/(kg·K) at 293 K."

[sapphire._sources."thermal.thermal_expansion"]
citation = "crystran_sapphire"
kind = "vendor"
ref = "crystran.co.uk:sapphire-al2o3"
license = "proprietary-reference-only"
note = "Crystran sapphire: parallel-c 5.6e-6 / K, perpendicular-c 5.0e-6 / K. Canonical scalar = parallel-c = 5.6e-6 / K."

[sapphire._sources."mechanical.cte_anisotropic"]
citation = "crystran_sapphire"
kind = "vendor"
ref = "crystran.co.uk:sapphire-al2o3"
license = "proprietary-reference-only"
note = "[a, a, c] = [5.0e-6, 5.0e-6, 5.6e-6] / K from Crystran technical brief."

[sapphire._sources."thermal.max_service_temp"]
citation = "dobrovinskaya_2009"
kind = "handbook"
ref = "isbn:978-0-387-85695-7"
license = "proprietary-reference-only"
note = "Sapphire is stable to ~2000 °C (vacuum, inert); upper-use limit cited at 1900–2000 °C in Dobrovinskaya 2009."

[sapphire._sources."electrical.volume_resistivity"]
citation = "dobrovinskaya_2009"
kind = "handbook"
ref = "isbn:978-0-387-85695-7"
license = "proprietary-reference-only"
note = "Sapphire room-temperature volume resistivity > 1e16 Ω·cm — excellent insulator."

[sapphire._sources."electrical.dielectric_constant"]
citation = "crystran_sapphire"
kind = "vendor"
ref = "crystran.co.uk:sapphire-al2o3"
license = "proprietary-reference-only"
note = "Crystran sapphire @ 1 MHz: 11.5 (parallel-c), 9.4 (perpendicular-c). Canonical scalar = perpendicular-c = 9.4 (matches the most-quoted 'sapphire ε_r ≈ 9.4' value in the literature)."

[sapphire._sources."optical.refractive_index"]
citation = "malitson_dodge_1972"
kind = "doi"
ref = "10.1364/JOSA.62.001405"
license = "proprietary-reference-only"
note = "Malitson & Dodge 1972, J. Opt. Soc. Am. 62, 1405. Sodium D-line (589.3 nm) ordinary ray n_o = 1.7681 (rounded to 1.768). Extraordinary ray n_e = 1.7601 — not stored as scalar; the schema has one refractive_index field. Crystran cross-references the Malitson Sellmeier representation at 0.590 µm: n_o = 1.7680, n_e = 1.7600."

# --- Si3N4 (#137) ------------------------------------------------------------

[si3n4._sources._default]
citation = "stc_si3n4_2021"
kind = "vendor"
ref = "ceramics.net:stc-si3n4-2021"
license = "proprietary-reference-only"
note = "Superior Technical Ceramics 2021 datasheet for Direct Pressure Sintered Silicon Nitride (DPSSN/SSN). Canonical engineering grade for this entry; ASTM-method-stamped values transcribed verbatim from the 'Typical Properties' table."

[si3n4._sources."mechanical.density"]
citation = "stc_si3n4_2021"
kind = "vendor"
ref = "ceramics.net:stc-si3n4-2021"
license = "proprietary-reference-only"
note = "STC SSN typical density 3.25 g/cc (ASTM C 20-97)."

[si3n4._sources."mechanical.youngs_modulus"]
citation = "stc_si3n4_2021"
kind = "vendor"
ref = "ceramics.net:stc-si3n4-2021"
license = "proprietary-reference-only"
note = "STC SSN Elastic Modulus 300 GPa (ASTM C848)."

[si3n4._sources."mechanical.poissons_ratio"]
citation = "stc_si3n4_2021"
kind = "vendor"
ref = "ceramics.net:stc-si3n4-2021"
license = "proprietary-reference-only"
note = "STC SSN Poisson's Ratio 0.28 (ASTM C848)."

[si3n4._sources."mechanical.flexural_strength"]
citation = "stc_si3n4_2021"
kind = "vendor"
ref = "ceramics.net:stc-si3n4-2021"
license = "proprietary-reference-only"
note = "STC SSN Flexural Strength (3-point, RT) 900 MPa (ASTM F417-87)."

[si3n4._sources."mechanical.tensile_strength"]
citation = "stc_si3n4_2021"
kind = "vendor"
ref = "ceramics.net:stc-si3n4-2021"
license = "proprietary-reference-only"
note = "STC SSN Tensile Strength @ RT 537 MPa."

[si3n4._sources."mechanical.compressive_strength"]
citation = "stc_si3n4_2021"
kind = "vendor"
ref = "ceramics.net:stc-si3n4-2021"
license = "proprietary-reference-only"
note = "STC SSN Compressive Strength @ RT 2500 MPa."

[si3n4._sources."mechanical.hardness_vickers"]
citation = "stc_si3n4_2021"
kind = "vendor"
ref = "ceramics.net:stc-si3n4-2021"
license = "proprietary-reference-only"
note = "STC SSN Hardness Vickers (500 g) 15 GPa."

[si3n4._sources."mechanical.fracture_toughness"]
citation = "stc_si3n4_2021"
kind = "vendor"
ref = "ceramics.net:stc-si3n4-2021"
license = "proprietary-reference-only"
note = "STC SSN Fracture Toughness 6 MPa·m^0.5 (notched-beam method)."

[si3n4._sources."thermal.thermal_conductivity"]
citation = "stc_si3n4_2021"
kind = "vendor"
ref = "ceramics.net:stc-si3n4-2021"
license = "proprietary-reference-only"
note = "STC SSN Thermal Conductivity @ RT 29 W/(m·K) (ASTM C 408)."

[si3n4._sources."thermal.specific_heat"]
citation = "riley_2000"
kind = "doi"
ref = "10.1111/j.1151-2916.2000.tb01182.x"
license = "proprietary-reference-only"
note = "Riley 2000 J. Am. Ceram. Soc. 83, 245 — Si3N4 review. Cp ~700 J/(kg·K) at room temperature for sintered Si3N4. STC datasheet does not tabulate Cp."

[si3n4._sources."thermal.thermal_expansion"]
citation = "stc_si3n4_2021"
kind = "vendor"
ref = "ceramics.net:stc-si3n4-2021"
license = "proprietary-reference-only"
note = "STC SSN CTE (25–600 °C) 2.9e-6 /°C (ASTM C 372-96)."

[si3n4._sources."thermal.max_service_temp"]
citation = "stc_si3n4_2021"
kind = "vendor"
ref = "ceramics.net:stc-si3n4-2021"
license = "proprietary-reference-only"
note = "STC SSN Max Use Temp (non-loading, high strength) 1400 °C in oxidizing atmosphere."

[si3n4._sources."electrical.volume_resistivity"]
citation = "stc_si3n4_2021"
kind = "vendor"
ref = "ceramics.net:stc-si3n4-2021"
license = "proprietary-reference-only"
note = "STC SSN Volume Resistivity @ 25 °C > 1e14 Ω·cm (ASTM D 257)."

[si3n4._sources."electrical.dielectric_constant"]
citation = "stc_si3n4_2021"
kind = "vendor"
ref = "ceramics.net:stc-si3n4-2021"
license = "proprietary-reference-only"
note = "STC SSN Dielectric Constant @ 1 MHz 9.2 (ASTM D 150-98)."

[si3n4._sources."electrical.breakdown_voltage"]
citation = "stc_si3n4_2021"
kind = "vendor"
ref = "ceramics.net:stc-si3n4-2021"
license = "proprietary-reference-only"
note = "STC SSN Dielectric Strength 330 V/mil at 0.125 in thickness ≈ 13 kV/mm (ASTM D 149-97A)."

[si3n4._sources."thermal._review"]
citation = "riley_2000"
kind = "doi"
ref = "10.1111/j.1151-2916.2000.tb01182.x"
license = "proprietary-reference-only"
note = "Si3N4 review reference — Riley 2000, J. Am. Ceram. Soc. 83(2), 245. Cited as the materials-class review; specific scalars come from STC 2021 datasheet."


# ----------------------------------------------------------------------------
# concrete_ordinary (#145) — primary citations
# ----------------------------------------------------------------------------
# Density, mean excitation energy, and elemental composition come from the
# NIST PML PSTAR/ESTAR "Portland concrete" reference material (matno=144),
# which is also the source for Geant4's G4_CONCRETE. Radiation length and
# nuclear interaction length come from the PDG 2024 atomic & nuclear
# properties table for "shielding concrete" — derived from the same NIST
# composition by PDG using Tsai/Geant4 conventions. Both are US-government
# work products (PD-USGov).
#
# Mechanical and thermal scalars (Young's modulus, compressive strength,
# thermal conductivity, specific heat, CTE) are intentionally omitted —
# they vary by ~3x with mix design, w/c ratio, age, and moisture content,
# and we do not have a single primary government reference that pins them
# to the Portland-concrete composition above. ACI 318 / fib MC2010 are the
# downstream engineering references for those fields.

[concrete_ordinary._sources._default]
citation = "nist_pml_pstar_concrete_portland"
kind = "handbook"
ref = "physics.nist.gov:pstar/compos/144"
license = "PD-USGov"
note = "NIST Physical Measurement Laboratory PSTAR / ESTAR / ASTAR materials database, material number 144 = `CONCRETE, PORTLAND`. Density 2.300 g/cm^3, I = 135.2 eV, ten-element mass fractions H 1.0, C 0.1, O 52.91, Na 1.6, Mg 0.2, Al 3.39, Si 33.70, K 1.3, Ca 4.4, Fe 1.4 (wt%). NIST publication, US Government work."

[concrete_ordinary._sources."mechanical.density"]
citation = "nist_pml_pstar_concrete_portland"
kind = "handbook"
ref = "physics.nist.gov:pstar/compos/144"
license = "PD-USGov"
note = "Density 2.300 g/cm^3, NIST PSTAR Portland concrete reference. Same value adopted by PDG `shielding concrete` and Geant4 `G4_CONCRETE`. Approximately 10 wt% H is bound or adsorbed water in the cement paste — the primary fast-neutron moderator in shielding calculations."

[concrete_ordinary._sources."nuclear.radiation_length"]
citation = "pdg_2024_atomic_nuclear_properties"
kind = "handbook"
ref = "pdg.lbl.gov:atomic-nuclear/shielding-concrete"
license = "CC-BY-4.0"
note = "PDG 2024 Atomic & Nuclear Properties table for `shielding concrete`: X0 = 26.57 g/cm^2 = 11.55 cm. Derived from the NIST PSTAR composition via Tsai/Geant4 photon cross-sections. PDG Review of Particle Physics is published under CC-BY-4.0."

[concrete_ordinary._sources."nuclear.interaction_length"]
citation = "pdg_2024_atomic_nuclear_properties"
kind = "handbook"
ref = "pdg.lbl.gov:atomic-nuclear/shielding-concrete"
license = "CC-BY-4.0"
note = "PDG 2024 nuclear interaction length λ_int = 97.5 g/cm^2 = 42.39 cm. (The often-quoted 65 cm figure for `ordinary concrete` from older sources uses a different λ definition; we adopt the modern PDG value.)"

[concrete_ordinary._sources."nuclear.mean_excitation_energy_eV"]
citation = "nist_pml_pstar_concrete_portland"
kind = "handbook"
ref = "physics.nist.gov:pstar/compos/144"
license = "PD-USGov"
note = "Mean excitation energy I = 135.2 eV from NIST PML PSTAR Portland concrete. Same value reported by PDG and used by Geant4 G4_CONCRETE."

[concrete_ordinary._sources."nuclear.Z_eff"]
citation = "pdg_2024_atomic_nuclear_properties"
kind = "handbook"
ref = "pdg.lbl.gov:atomic-nuclear/shielding-concrete"
license = "CC-BY-4.0"
note = "Z_eff ≈ 11 reported as the working effective-Z value for ordinary/shielding concrete in the PDG-derived simulation community (Geant4, MCNP). Computed via Mayneord-style weighting of the NIST composition; documented but not directly tabulated by NIST/PDG, so cited as a PDG-community-derived scalar."


# ============================================================================
# Barium sulfate (BaSO4) — the classic diffuse reflectance standard (#243)
# ============================================================================
# Pressed BaSO4 powder is the reference white Lambertian diffuse reflector; it
# was the working reflectance standard before sintered PTFE (Spectralon)
# replaced it for NIST calibrations. In detector construction it is the usual
# inter-crystal septum material in a PET block.
#
# IMPORTANT — the reflectance below is a property of PRESSED POWDER at high
# packing density, measured in an integrating sphere as a total hemispherical
# diffuse reflectance standard. A real septum is packed looser, may be
# binder-loaded, and is bounded by crystal faces rather than open to a sphere.
# Grum & Luckey's own BaSO4/PVA *paint* measures 0.992, not the 0.995-0.999 of
# pressed powder. Treat the values here as the best-case laboratory artifact
# and the upper bound on what a septum achieves.
#
# There is no CC-licensed tabulated (lambda, R) source for BaSO4. The values
# are cited from the Optica-paywalled primary; facts are not copyrightable, so
# the numbers travel, but the table is not ours to redistribute.

[baso4]
name = "Barium Sulfate (BaSO4)"
formula = "BaSO4"
tags = ["reflector", "diffuse-reflector", "reflectance-standard", "ceramic"]

[baso4.mechanical]
density_value = 4.49
density_unit = "g/cm^3"
hardness_vickers = 125

[baso4.thermal]
melting_point_value = 1580
melting_point_unit = "degC"

[baso4.optical]
# Total hemispherical diffuse reflectance, PERCENT, pressed powder.
# Peaks 0.999 at 420-470 nm — squarely on the LYSO emission band.
reflectivity = 99.9
reflectivity_spectrum = { wavelengths_nm = [350, 360, 370, 380, 390, 400, 410, 420, 430, 440, 450, 460, 470, 480, 490, 500, 550, 600, 650, 700], values = [98.50, 98.79, 99.07, 99.27, 99.39, 99.50, 99.72, 99.90, 99.92, 99.90, 99.90, 99.90, 99.90, 99.89, 99.85, 99.80, 99.80, 99.80, 99.80, 99.80] }
# Kubelka-Munk two-flux coefficients, k and s in 1/cm. Bundled because they
# are one model's parameters and are meaningless apart. Use the km_* accessors:
#   km_reflectance_infinite_at(nm)      -> thick-layer R
#   km_transmittance_at(nm, cm)         -> FINITE-layer T
#
# READ THIS BEFORE ASSUMING A THIN SEPTUM IS OPAQUE. Reflectance converges to
# its thick-layer limit quickly; transmittance does NOT go to zero anywhere
# near as fast, and the two are different questions. At 420 nm a 0.2 mm layer
# at this (pressed-pellet) density still transmits ~7.6%. A "12 scattering
# lengths, therefore optically thick" argument is about reflectance and does
# not license ignoring transmission — in a segmented detector that transmission
# IS the inter-crystal crosstalk channel. Vendors specify 0.5-0.6 mm for
# coatings, and even 0.6 mm transmits ~2%.
kubelka_munk = { wavelengths_nm = [300, 500, 700], k = [0.455, 0.100, 0.062], s = [619.0, 572.0, 517.0] }
scattering_length = 0.00175
scattering_length_unit = "cm"
absorption_coefficient = 0.100

[baso4.vis]
base_color = [1.0, 1.0, 1.0, 1.0]
metallic = 0.0
roughness = 0.95
transmission = 0.0

[baso4._sources]
"mechanical.density" = { citation = "crc_handbook_baso4", kind = "handbook", ref = "CRC Handbook of Chemistry and Physics, barium sulfate (barite)", license = "proprietary-reference-only", note = "4.49 g/cm^3 for the barite mineral form. A pressed powder septum is far less dense — this is the crystal density, not the packed-layer density." }
"optical.reflectivity" = { citation = "grum_luckey_1968", kind = "doi", ref = "10.1364/AO.7.002289", license = "proprietary-reference-only", note = "F. Grum & G. W. Luckey, 'Optical Sphere Paint and a Working Standard of Reflectance', Appl. Opt. 7(11) 2289-2294 (1968). THE primary reference for pressed BaSO4 as a reflectance standard. Absolute luminous reflectance 0.995 +/- 0.001 for pressed powder; the paper's own BaSO4/PVA paint formulation measures 0.992. Values cited, table not redistributed." }
"optical.reflectivity_spectrum" = { citation = "grum_luckey_1968", kind = "doi", ref = "10.1364/AO.7.002289", license = "proprietary-reference-only", note = "Table I, pressed BaSO4 (Eastman white reflectance standard #6091). Transcribed via the Purdue LARS FRData reflectance calibration tables, which reproduce the paper's grid; the 10 nm rows are on Grum & Luckey's own measurement grid. PRESSED POWDER, integrating sphere, total hemispherical — see the header comment before using this for a septum." }
"optical.scattering_length" = { citation = "patterson_1977", kind = "doi", ref = "10.1364/AO.16.000729", license = "proprietary-reference-only", note = "E. M. Patterson, C. E. Shelden, B. H. Stockton, 'Kubelka-Munk optical properties of a barium sulfate white reflectance standard', Appl. Opt. 16(3) 729-732 (1977). Table I gives s = 619 /cm at 300 nm, 572 /cm at 500 nm, 517 /cm at 700 nm. 1/s at 500 nm = 17.5 um, recorded here as 0.00175 cm. NOTE this is the Kubelka-Munk two-flux scattering coefficient for a compressed pellet, not a single-scatter transport mean free path, and not a photon-transport length in a looser coating." }
"optical.absorption_coefficient" = { citation = "patterson_1977", kind = "doi", ref = "10.1364/AO.16.000729", license = "proprietary-reference-only", note = "Kubelka-Munk k = 0.100 /cm at 500 nm (0.455 at 300 nm, 0.062 at 700 nm). Same two-flux caveat as the scattering coefficient." }

"optical.kubelka_munk" = { citation = "patterson_1977", kind = "doi", ref = "10.1364/AO.16.000729", license = "proprietary-reference-only", note = "Table I, k and s in 1/cm at 300/500/700 nm. Verified self-consistent: the K-M thick-layer relation R_inf = 1 + k/s - sqrt((k/s)^2 + 2k/s) reproduces Patterson's own published R_inf (0.9624 / 0.9815 / 0.9846) to five decimal places from these coefficients. TWO-SOURCE DISAGREEMENT, READ THIS: these coefficients imply R_inf = 97.18% at 420 nm, while the Grum & Luckey reflectivity_spectrum on this same material gives 99.90% at 420 nm - a 2.7 point gap, and 1.3-2.3 points across 300-700 nm. Both are cited primaries measuring pressed BaSO4; they are different samples at different packing densities from different eras, and neither is wrong. The gap IS the packing-density sensitivity of this material, and it is the physical reason a reflectance value for BaSO4 has to be a bracket rather than a point. Grum & Luckey is the higher-packing, best-case artifact; Patterson sits near the bottom of the 0.98-0.999 bracket. Pick per what you physically have, and say which." }

[baso4._absent]
"optical.refractive_index" = { reason = "not-applicable", note = "A pressed powder has no single bulk refractive index that is useful for transport — its reflectance comes from multiple scattering between grains and voids, not from a Fresnel step at a smooth surface. The barite crystal is biaxial (n ~ 1.63-1.65), but that is the grain index, not the layer's optical behaviour. Use reflectivity_spectrum, not a Fresnel calculation." }
